Repository: hjacklai/infraconcrete-website

File: geomembrane-design-guide/index.html
Geomembrane Design Guide for Malaysia | HDPE LLDPE Liner Selection, Seam QA, Detail Design | Engineer Reference | Infraconcrete

Infraconcrete← Back to home

Home·Geosynthetics·Geomembrane·Design Guide

Resources · Geomembrane · Design Guide
Geomembrane design guide for Malaysian engineers.
A working reference for environmental, civil and consulting engineers designing geomembrane liner systems in Malaysian conditions. Covers polymer selection (HDPE / LLDPE / PVC / EPDM), thickness sizing by application and regulatory framework (DOE Malaysia for waste containment), seam welding methodology (hot-wedge primary plus extrusion fillet repair), full non-destructive testing procedure (air-pressure, vacuum box, spark, optional geoelectric leak detection per ASTM D7007), destructive sampling per GRI-GM19, anchor trench design per GRI-GM14, pipe penetration detail, interface friction for slope stability, welder qualification. Tropical Malaysian context: monsoon installation windows, elevated daytime ground temperature, aggressive porewater chemistry in deep peat. Aligned to GRI-GM13 / GM17 / GM19 / GT12 / GM14, ASTM full register, BS 8000-23, DOE Malaysia regulatory criteria.

4 polymers
HDPE / LLDPE / PVC / EPDM

3 NDT methods
Air-pressure, vacuum box, spark

DOE Malaysia
Waste containment compliance

G7
CIDB highest grade

Supplier note
For geomembrane (HDPE / LLDPE / PVC liner) supply across Malaysia, your point of contact is the Infraconcrete engineering team (Starwall + Infraconcrete same ownership). Send the consultant's spec, soil report, or just the use-case. Same-day quote with grade selection, lead time, and price. Manufacturer certificate of conformance with every delivery. Sole STRATA Geosystems Malaysia distributor. CIDB G7, ISO 9001:2015.
WhatsApp the supply team →

01 / Polymer selection
Match polymer to chemistry and design life.

Five-step decision framework

Define contained fluid chemistry. Aqueous (water only), aqueous plus salts (brine, marine), acidic (mining tailings with pH 2-4, peat porewater), alkaline (concrete leaching, cement plant effluent), hydrocarbon (fuel, diesel, oil-and-gas effluent), leachate (variable, with metal salts, organic acids, ammonia).

Define design service life. 25 years (temporary, irrigation reservoirs), 50 years (intermediate, aquaculture, secondary containment), 100 years (landfill, mining tailings), 300 years (hazardous waste containment with regulatory overlay).

Pick polymer. HDPE for any chemistry exposure and design life over 50 years. LLDPE for designs requiring flexibility (landfill caps over settling waste, irregular subgrade, steep slope sides). PVC for water-only and shorter design life. EPDM for specialty water with extreme UV.

Verify chemical resistance. Cross-check the candidate polymer against the fluid chemistry using GRI immersion data, manufacturer published chemical resistance charts, and project-specific testing where appropriate.

Confirm with manufacturer. STRATA Geosystems datasheets list declared chemical resistance and design life for each polymer line. Request project-specific confirmation through Starwall.

Polymer comparison table

Property	HDPE	LLDPE	PVC	EPDM	

Tensile strength	High	Moderate	Moderate	Low (elastomer)	

Elongation at break	Low (~10%)	High (~700%)	High	Very high	

Chemical resistance	Excellent (pH 1-14, hydrocarbons, brines)	Very good	Limited (hydrocarbons / oxidisers attack)	Water only	

UV resistance	Good (carbon black)	Good	Poor (plasticiser loss)	Excellent	

Stress-crack resistance	Excellent (ASTM D5397)	Good	n/a (plasticised flexible film)	Excellent	

Design life buried	100-300 years	75-150 years	25-75 years	50-100 years	

Typical thickness	1.0-2.5 mm	1.0-2.0 mm	0.5-1.5 mm	0.5-1.5 mm	

02 / Thickness sizing
Project type drives minimum thickness.

Application	Polymer	Thickness (typical Malaysian)	Notes	

Hazardous waste landfill basal liner	HDPE	1.5-2.0 mm	DOE Malaysia minimum 1.5 mm; composite system with GCL below	

Non-hazardous solid waste landfill basal liner	HDPE	1.0-1.5 mm	DOE Malaysia approval per state	

Landfill cap (closure)	LLDPE	1.0-1.5 mm	Flexibility accommodates waste settlement	

Mine tailings storage facility (TSF)	HDPE textured	2.0-2.5 mm	Textured for slope stability; compatible with tailings chemistry	

Leachate evaporation pond	HDPE	1.5-2.0 mm	Aggressive chemistry, redundant double-liner option	

Containment pond (water, brine)	HDPE or LLDPE	1.0-1.5 mm	Polymer per chemistry	

Aquaculture pond	HDPE or LLDPE or PVC	0.75-1.5 mm	Often LLDPE for flexibility	

Irrigation reservoir / fire-fighting tank	PVC or LLDPE	0.5-1.0 mm	Water-only, shorter design life acceptable	

Secondary containment (fuel, chemical)	HDPE	1.5-2.0 mm	Full chemical compatibility with contained fluid	

Dam upstream face / canal lining	HDPE or PVC	1.0-2.0 mm	Polymer per UV exposure and chemistry	

03 / Seam welding methodology
Hot-wedge primary, extrusion repair.

Hot-wedge dual-track welding (primary method)

For HDPE and LLDPE rolls. A heated wedge (typically 350-450°C, controlled by feedback thermocouple) is fed between the overlapping panel edges while pressure rollers compress the molten interface. Two parallel welds form simultaneously with a 10-15 mm air channel between them (later used for NDT). Production speed typically 1-3 m/min depending on thickness, polymer, and ambient temperature.

Wedge temperature, roller pressure, and speed are interrelated; calibration is verified by trial weld at the start of each shift and after any material or condition change. Wedge slip during welding (when temperature drops below the bonding window) shows up as a pressure-drop on the NDT air-channel test. Properly executed hot-wedge welds in HDPE 1.5 mm achieve peel strength greater than 350 N/cm and shear strength greater than 600 N/cm per GRI-GM19.

Extrusion fillet welding (repair and detail)

For patches, repairs, panel intersections, and welds around pipe penetrations and corner fittings that cannot accept a wedge. Heated polymer rod of the same polymer as the geomembrane is extruded along the seam edge by a portable extruder. The extruded bead bonds to both sheets, creating a continuous fillet weld. Manual operator skill is the controlling factor; certified welders only.

Trial weld procedure

At the start of each shift and after any change of material or weather conditions, a trial weld is made on scrap geomembrane (typical 1.5 m x 0.3 m coupon). The trial weld is tested in the field laboratory for peel and shear strength against GRI-GM19 minimum values. If the trial weld fails, the welder is recalibrated (temperature, pressure, speed) and a new trial weld is made before production welding proceeds. Trial weld results documented in the daily QA log.

Welder qualification

Every welder is certified per project requirement. Common certifications: GRI welder training, IAGI Certified Geosynthetic Installer (Welder Performance certification), manufacturer-specific certification through STRATA training. Project specifications typically require welder qualification documentation submitted before installation starts.

04 / Non-destructive testing
Every metre verified.

Air-pressure channel test (hot-wedge dual-track seams)

The air channel between the two parallel hot-wedge welds is sealed at both ends and pressurised to 30-35 psi for HDPE (per GRI-GM6 / ASTM D5820). The pressure is held for 5 minutes and the pressure drop is recorded. Drop within the allowable limit (typically less than 4 psi for 1.5 mm HDPE, less for thicker liners) indicates a continuous airtight channel and therefore continuous welds on both sides. Pressure-drop exceeding the limit indicates a leak path through one or both welds; the seam is then probed by other NDT methods to locate and repair the defect.

Vacuum box test (extrusion welds and patches)

A negative-pressure box (typical 25 kPa vacuum) is placed over the seam with soap solution applied (ASTM D5641 methodology). Bubbles indicate a leak through the seam. Used for extrusion fillet welds, patches, and any seam type where air-pressure testing is not applicable.

Spark test (double-liner systems with conductive layer)

For double-liner systems where the lower layer carries a conductive backing (carbon-loaded), a spark voltage is applied across the upper liner. Any pinhole shows as a spark through the upper liner to the conductive layer. Used on landfill basal systems where pinhole risk is critical.

Geoelectric leak detection (ASTM D7007, optional)

The installed liner is wetted, a voltage is applied across the liner (electrode in the water above the liner; reference electrode in the protected soil below the liner), and a current-survey grid locates any leak path through pinholes. The method locates leaks anywhere in the installation, not just at seams. Best used as a final acceptance test before backfill. Adds cost (typical 5-15 percent of liner installation cost depending on area) but adds high confidence for hazardous waste, fuel containment, mining tailings.

Destructive sampling

Seam coupon samples cut at intervals (typical one sample per 150 m of seam, more for critical containment) are tested in the field laboratory for peel and shear strength per ASTM D6392 / D7466 against GRI-GM19 minima. Destructive test results form part of the QA submission. Repair patches placed over the sample locations.

05 / Anchor trench design
Edge restraint per GRI-GM14.

Parameter	Typical detail	

Trench depth	0.6-1.0 m (deeper for steep slopes or high tensile demand)	

Trench width	0.6-0.8 m	

Geomembrane wrap detail	Geomembrane laid into trench, wrapped around the floor for friction	

Trench backfill	Site soil or specified granular, compacted to design density	

Interface friction (HDPE-soil)	0.4-0.6 coefficient (smooth HDPE), 0.6-0.8 (textured HDPE)	

Pullout capacity required	Exceeds slope tensile demand plus thermal contraction stress	

Supplementary anchorage	Battens or load-distribution strips for steep slopes / critical applications	

Pullout calculation: F_pullout = 2 × L_wrap × C_i × σ_v × tan(phi') where L_wrap is the length of geomembrane in contact with backfill in the trench floor, C_i is the interface friction coefficient (ASTM D5321 direct shear), σ_v is the vertical stress from backfill above the wrap, and phi' is the backfill friction angle. Required pullout exceeds design tensile demand with target FoS (typically 1.5).

06 / Pipe penetration design
Sealing around perforating pipes.

Pipe penetrations through the geomembrane are the most common source of in-service leaks. Standard detail: factory-made geomembrane pipe boot (preformed sleeve sized to the pipe diameter, welded to the liner panel by extrusion welding around the boot perimeter, sealed to the pipe by stainless steel clamp band over a polymer gasket). Boots are available off-the-shelf for common pipe sizes (50-600 mm) or fabricated to project requirement.

For each penetration: (1) cut the geomembrane to accept the pipe with a 50 mm radial gap; (2) install the pipe boot and weld to the liner panel by extrusion; (3) test the weld by vacuum box; (4) install the stainless steel clamp band over the polymer gasket around the pipe; (5) document the penetration in the as-built record. Penetrations at slope sides require additional consideration of differential settlement between the pipe and the lined area.

07 / Interface friction and slope stability
The lowest-friction interface controls.

On slope side walls of landfills, ponds, mining impoundments, or any liner placed on a non-horizontal subgrade, the interface friction between the geomembrane and the materials above and below determines slope stability. The failure surface in any slope-on-liner geometry is usually at the lowest-friction interface, which is often the geomembrane-cover-soil interface or the geomembrane-subgrade interface.

Typical interface friction values

Interface	Smooth HDPE	Textured HDPE	Test method	

HDPE / sand (dense)	0.40-0.50	0.65-0.80	ASTM D5321	

HDPE / nonwoven geotextile	0.30-0.45	0.55-0.70	ASTM D5321	

HDPE / compacted clay (CCL)	0.30-0.40	0.50-0.65	ASTM D5321	

HDPE / geosynthetic clay liner (GCL, dry)	0.50-0.65	0.65-0.80	ASTM D5321	

HDPE / GCL (hydrated)	0.10-0.20	0.20-0.35	ASTM D5321, residual	

Mitigation

For slopes steeper than 1V:3H (~18°): textured HDPE on slope sides is the standard mitigation. The textured surface increases the interface friction coefficient by 50-100 percent. For slopes steeper than 1V:2H (~26°): textured HDPE plus supplementary anchorage; verify slope stability against the residual (post-peak) interface friction not just the peak. For critical containment with high cover soil mass on the liner side wall: composite liner systems (GCL + HDPE + cushion) with careful design of layer sequence to manage the controlling interface.

Direct shear test (ASTM D5321)

Project-specific interface friction values verified by direct shear test on the actual material combination used in the project. Peak and residual values both measured. The residual value applies for long-term stability checks and is sometimes substantially lower than the peak (especially for HDPE-hydrated-GCL interface).

08 / Tropical and Malaysian context
What changes in our climate.

Elevated installation temperature: Malaysian daytime ground temperatures of 35-50°C on exposed HDPE require careful weld temperature control. Cool of day (early morning, late evening) is the preferred welding window for QA-critical seams.

Monsoon rainfall: wet seam surfaces fail QA. Major liner placement during peak monsoon requires temporary cover. Project programme should respect dry-window timing for primary liner placements.

Subgrade preparation: Malaysian residual soil with high fines and weathering products requires thorough preparation: sharp gravels removed, surface trimmed flat, subgrade compacted to design density before liner placement.

Aggressive porewater in peat: projects on deep peat (Sabah, Sarawak interior) with porewater pH below 4 require HDPE specifically; PVC and EPDM are not appropriate. Verify chemical reduction factor against manufacturer durability data for actual pH range.

DOE Malaysia compliance: hazardous and non-hazardous waste landfill liner systems require DOE approval. Engagement with DOE Cawangan should be early in the project programme. Submission includes the liner system design, installation QA plan, welder certifications, and as-built records.

UV exposure window: exposed geomembrane (anchor trench detail, slope side liner not yet covered) should be covered within manufacturer-stated UV window (typical 30-60 days for HDPE with carbon black, shorter for PVC).

09 / Standards register
What to cite in your design report.

Standard	Coverage	

GRI-GM13	HDPE smooth and textured geomembrane acceptance criteria	

GRI-GM17	LLDPE geomembrane	

GRI-GM19	Seam strength and related properties	

GRI-GM6	Pressurised air channel test on dual-wedge seam	

GRI-GM14	Selection of design details (anchor trench, pipe boot)	

GRI-GT12	Geotextile cushion above geomembrane	

ASTM D5994	Geomembrane thickness	

ASTM D5397	Stress-crack resistance (HDPE)	

ASTM D6392	Field and factory seam shear / peel	

ASTM D7466	Destructive seam shear	

ASTM D4885	Hydrostatic resistance	

ASTM D5641	Vacuum box test	

ASTM D5820	Pressurised air channel test	

ASTM D7007	Geoelectric leak detection	

ASTM D5321	Geosynthetic interface friction direct shear	

ASTM D6693	Tensile strength of geomembrane	

ASTM D1004	Tear strength	

ASTM D4833	Puncture resistance	

ASTM D3895	Oxidative induction time (OIT)	

ASTM D4218	Carbon black content	

BS 8000-23	Workmanship for geomembrane installation	

DOE Malaysia	Waste containment liner approval criteria	

JKR Cawangan Alam Sekitar	Environmental works specifications	

10 / FAQ
Engineers and project owners usually ask:

HDPE or LLDPE or PVC or EPDM? +HDPE for chemistry / landfill / mining. LLDPE for flexibility (caps, irregular subgrade). PVC for water-only. EPDM for specialty.

Landfill basal thickness? +1.5-2.0 mm HDPE for hazardous (DOE minimum 1.5 mm), 1.0-1.5 mm for non-hazardous. Composite with GCL.

How are seams tested? +Hot-wedge dual-track: air-pressure channel. Extrusion: vacuum box. Optional spark + geoelectric. Destructive sampling per GRI-GM19.

Anchor trench? +0.6-1.0 m deep, 0.6-0.8 m wide, geomembrane wrapped around trench floor for friction, backfilled and compacted.

Interface friction? +Smooth HDPE / soil 0.4-0.5. Textured HDPE / soil 0.65-0.8. Verify by ASTM D5321 on project materials.

Welder qualification? +GRI training or IAGI certification. Trial weld at start of shift. Documented QA.

Standards? +GRI-GM13/17/19/6/14, ASTM D5994/D5397/D6392/D7466/D5641/D5820/D7007/D5321, BS 8000-23, DOE Malaysia.

11 / Related guides
Continue on related topics.

Product
Geomembrane product page →
HDPE / LLDPE / PVC / EPDM product detail, applications, welding context.
Read
Scenario
Landfill liner design →
Composite basal liner system design, DOE Malaysia compliance.
Read
Companion
Drainage design with geocomposite →
StrataDrain above geomembrane for drainage and protection.
Read
Companion
Geotextile design guide →
Nonwoven cushion above geomembrane (GRI-GT12). Filter criteria.
Read
Hub
Geosynthetics hub →
All five geosynthetic categories cross-reference.
Read
Comparison
All geosynthetics compared →
Function, polymer, design life, cost matrix.
Read

Designing a geomembrane liner for a Malaysian project?
Send the application, contained fluid chemistry, design service life, and any DOE Malaysia regulatory framework. Same-day response with polymer recommendation, thickness, QA plan outline, indicative budget, and lead time.
WhatsApp the team →All contact details

Infraconcrete Construction Sdn Bhd
8B, Jalan SS22/25, Damansara Jaya, 47400 Petaling Jaya, Selangor, Malaysia
+60 16-428 1214 · WhatsApp · ifrconcrete@gmail.com · Google Maps
CIDB G7 · ISO 9001:2015 · Sole STRATA Geosystems distributor in Malaysia (through Starwall Sdn Bhd)
Infraconcrete Construction Sdn Bhd · CIDB G7 · ISO 9001:2015 · Group includes Starwall Sdn Bhd (sole STRATA Geosystems Malaysia distributor) · A Panthera Group company
